Repository: entroy0421/-Materials-Science-and-Engineering

# 工程材料

[TOC]

## 短程有序和長程有序
> short-range order versus long-range order

### 短程有序
* 如果材料中的特殊原子排列方式只延伸到原子最相鄰之處，短程有序(short-range order SRO)
* 水蒸氣
    * 氫原子，氧原子之間形成共價鍵，短程有序
    * 沒有特殊排列方式
* 無機玻璃
    * 四面體結構(tetrahedral structure)
    * 四面體單元以毫無規則的方式結合在一起

### 長程有序
* 大部分的金屬和合金、半導體，陶瓷和某些聚合物，具有結晶質的結構，其中的原子或離子表現出長程有序(long-range order LRO)
* 特殊原子排列所延伸的長度遠大於 100 奈米。這些材料裡面，原子或離子在三度空間中形成規則且重複的、格柵狀一般的圖樣，稱為結晶材料(crystalline materials)
    * 如果某結晶材料僅僅由一顆大結晶所構成，稱之為單晶材料(single crystal materials)
        * 在許多電子與光學的應用上非常有價值
    * 多晶材料(polycrystalline materials)，則是由許多在空間中具有各不相同方位的小晶體所構成，稱為晶粒(grain)
        * 在微小晶體之間的邊界上，晶體的排列不是井然有序，稱為晶界(grain boundaries)
* 運用 X 光繞射(x-ray diffraction) 或是電子繞射(eletron diffraction)，可以偵測並量出結晶質材料中的長程有序

### 液晶
* 液晶(liquid crystals LC) 是一種具有特殊型態秩序的聚合物材料
    * 在某中狀態下就有如非晶質材料一般(液體狀的)
    * 如果有外來的刺激(電場或是溫度的變化)，某些聚合物分子會整齊排列，形成結晶的小區域

### 基於原子有序的材料分類

#### 單原子氣體
* 無秩序
* 氬氣

#### 非晶質材料
* 無長程有序，僅短程有序
* 非晶矽、玻璃、塑膠

#### 液晶
* 短程有序和在小體積中的長程有序
* LCD 聚合物

#### 結晶材料
* 短程有序與長程有序

#### 單晶
* 矽、砷化鎵

#### 多晶
* 金屬、合金、大多數陶瓷

## 非晶質材料
> amorphous materials

### 非晶質材料
* 任何僅呈現出原子或離子短程有序的材料，就是非晶質材料
* 一般來說，大多數的材料都會趨向形成週期的排列，因為這樣的組態(configuration) 才能使材料達到最大的熱力學穩定度
* 如果某些因素的存在，使材料在製造過程中的動力學條件不允許週期排列的行成，就會形成非晶質材料
* 非晶質材料由於原子或離子沒有組合成規則及週期性排列，通常可以提供獨特的性質組合
* x 光繞射、電子繞射無法分析出非晶質材料中的短程有序，中子散射或是其他的方式來研究其中的短程有序

### 結晶作用
* 玻璃的結晶作用(crystallization) 是可以控制的
    * 玻璃陶瓷(glass ceramics) 在非晶質玻璃中形成核(nucleating) 出超細晶體

### 吹展成形
* 徑向(吹)和縱向(拉)的應力，會解開某些糾結的聚合物鏈，造成應力誘發結晶(stress induced crystallization)，結晶的形成，則使得 PET 的強度增加
* 塑膠及無機玻璃相較之下，金屬和合金則易傾向於形成結晶材料，需要特別的技術才能進行快速極冷

### 金屬玻璃
* 如果要形成金屬玻璃(metallic glasses)，冷卻的速率要高於每秒攝氏 100 萬度，也就是快速凝固(rapid solidification)

## 晶格 基底 單位晶胞 晶體結構
> lattice basis unit cells and crystal structures
* 一般固體含有每立方公分 \\(10^{23}\\) 個數字等級的原子
* 晶格 基底 單位晶胞的觀念，依賴結晶學的原理

### 晶格
* 由晶格點(lattice points) 所形成的一個點集合
* 晶格點依週期的格式而排列，在晶格禮的每一個點周遭的環境都相同
* 一個純數學的概念，無限的範圍
* 一、二、三維的型態

### 基底 基元
* 一個或一個以上的原子，彼此之間以某種特定的方式座落著，每個晶格點相互對應，稱之基底(basic)或是基元(motif)
* 至少需包含一個原子，也可能包含多個原子，原子種類也可能一種以上

### 晶體結構
* 晶格加上基底，就是晶體結構(crtstal structure)
* 基底原子不一定在晶格點上
* 一維方向的原子排列只有一種
* 二維晶格中，晶格點的排列有五種
* 三維晶格中，晶格點的排列有 14 種，被稱為 Bravais 晶格(bravais lattices)

### 七大晶系
* 簡單立方
    * SC
* 面心立方
    * FCC
* 體心立方
    * BCC
* 七大晶系(crystal system) 
    * 立方
    * 說明晶格點在單位晶胞中的排列回應
    * 正方晶系有簡單正方晶格與體心正方晶格兩種

### 單位晶胞
* 模擬結晶質固體且能夠完全表達原子在空間中的排列
* 晶體結構選擇一單位晶胞的目標是找出一個重複單位，只要複製平移該單位就可以建構出完整的晶體結構
* 加上一個與原子排列有相同對稱性的網路，習慣上只選擇最簡單的形式，方形網路

### 晶格參數與軸間夾角
> lattice parameters and interaxial angles
* 晶格參數是指單位晶胞的軸長或是大小，習慣上以 a, b, c 表示，兩軸間的夾角以 \\(\alpha, \beta, \gamma\\)
* 晶方晶系中，只需要其中一邊的邊長足以完整的描述此晶胞，也就是晶格參數 \\(a\\)，長度的單位是以奈米或是埃表示
    * \\(1 nm = 10^{-9}m = 10^{-7} cm = 10 Å\\)
    * \\(1 Å = 0.1 nm = 10^{-10} m = 10^{-8} cm\\)
* 每一個原點座標的原子，只有 \\(\cfrac{1}{4}\\) 屬於單位晶胞
* 在三維的單位晶胞中，每一角隅上的原子僅有 \\(\cfrac{1}{8}\\) 屬於單位晶胞
    * 原子座標的數量必須與單位晶胞中的原子數量相同

### 每個單位晶胞內的原子數
> number of atoms per unit cell
* 每一單位晶胞含有特定數量的晶格點，計算屬於每個單位晶胞的晶格點數目時，晶格點可能被一個以上的單位晶胞所共用
* 某一單位晶胞角隅處的晶格點，會被其他 7 個鄰近的單位晶胞所分享，總共 8 個晶胞
* 每個角隅只有 \\(\cfrac{1}{8}\\) 是屬於某特定晶胞的
    * \\((\cfrac{\cfrac{1}{8} \text{晶格點}}{\text{角隅}})(\cfrac{8 \text{角隅}}{\text{單位晶胞}}) = \cfrac{1 \text{晶格點}}{\text{單位晶胞}}\\)
* 每單位晶胞內的原子數目，是每晶格點的原子數目與每單位晶胞內晶格點數目的乘機
* 大部分金屬中，每個晶格點只有一個原子坐落其上

### 七大晶系的特徵
|    結構    |         軸          |                          軸間夾角                           |                                              單位晶胞體積                                               |
|:----------:|:-------------------:|:-----------------------------------------------------------:|:-------------------------------------------------------------------------------------------------------:|
|    立方    |   \\(a = b = c\\)   |                所有夾角等於 \\(90^{\circ}\\)                |                                                \\(a^3\\)                                                |
|    正方    |  \\(a = b \ne c\\)  |                所有夾角等於 \\(90^{\circ}\\)                |                                               \\(a^2c\\)                                                |
|    斜方    | \\(a \ne b \ne c\\) |                所有夾角等於 \\(90^{\circ}\\)                |                                                \\(abc\\)                                                |
|    六方    |  \\(a = b \ne c\\)  |   兩個夾角為 \\(90^{\circ}\\) 另一個為 \\(120^{\circ}\\)    |                                            \\(0.866 a^2 c\\)                                            |
| 菱方或三角 |   \\(a = b = c\\)   |          所有夾角相等，但都不等於 \\(90^{\circ}\\)          |                                \\(a^3\sqrt{1 - 3\cos^2 \alpha + 2 \cos^3 \alpha}\\)                                |
|    單斜    | \\(a \ne b \ne c\\) | 兩夾角為 \\(90^{\circ}\\) 另一個夾角不等於 \\(90^{\circ}\\) |                                           \\(abc\sin\beta\\)                                            |
|    三斜    | \\(a \ne b \ne c\\) |          所有夾角都不同，都不等於 \\(90^{\circ}\\)          | \\(abc\sqrt{1 - \cos^2 \alpha - \cos^2 \beta - \cos^2 \gamma + 2 \cos \alpha \cos \beta \cos \gamma}\\) |

File: README.md
# 工程材料

[TOC]

## 短程有序和長程有序
> short-range order versus long-range order
### 短程有序
* 如果材料中的特殊原子排列方式只延伸到原子最相鄰之處，短程有序(short-range order SRO)
* 水蒸氣
    * 氫原子，氧原子之間形成共價鍵，短程有序
    * 沒有特殊排列方式
* 無機玻璃
    * 四面體結構(tetrahedral structure)
    * 四面體單元以毫無規則的方式結合在一起

### 長程有序
* 大部分的金屬和合金、半導體，陶瓷和某些聚合物，具有結晶質的結構，其中的原子或離子表現出長程有序(long-range order LRO)
* 特殊原子排列所延伸的長度遠大於 100 奈米。這些材料裡面，原子或離子在三度空間中形成規則且重複的、格柵狀一般的圖樣，稱為結晶材料(crystalline materials)
    * 如果某結晶材料僅僅由一顆大結晶所構成，稱之為單晶材料(single crystal materials)
        * 在許多電子與光學的應用上非常有價值
    * 多晶材料(polycrystalline materials)，則是由許多在空間中具有各不相同方位的小晶體所構成，稱為晶粒(grain)
        * 在微小晶體之間的邊界上，晶體的排列不是井然有序，稱為晶界(grain boundaries)
* 運用 X 光繞射(x-ray diffraction) 或是電子繞射(eletron diffraction)，可以偵測並量出結晶質材料中的長程有序

### 液晶
* 液晶(liquid crystals LC) 是一種具有特殊型態秩序的聚合物材料
    * 在某中狀態下就有如非晶質材料一般(液體狀的)
    * 如果有外來的刺激(電場或是溫度的變化)，某些聚合物分子會整齊排列，形成結晶的小區域

### 基於原子有序的材料分類
#### 單原子氣體
* 無秩序
* 氬氣

#### 非晶質材料
* 無長程有序，僅短程有序
* 非晶矽、玻璃、塑膠

#### 液晶
* 短程有序和在小體積中的長程有序
* LCD 聚合物

#### 結晶材料
* 短程有序與長程有序

#### 單晶
* 矽、砷化鎵

#### 多晶
* 金屬、合金、大多數陶瓷

## 非晶質材料
> amorphous materials
### 非晶質材料
* 任何僅呈現出原子或離子短程有序的材料，就是非晶質材料
* 一般來說，大多數的材料都會趨向形成週期的排列，因為這樣的組態(configuration) 才能使材料達到最大的熱力學穩定度
* 如果某些因素的存在，使材料在製造過程中的動力學條件不允許週期排列的行成，就會形成非晶質材料
* 非晶質材料由於原子或離子沒有組合成規則及週期性排列，通常可以提供獨特的性質組合
* x 光繞射、電子繞射無法分析出非晶質材料中的短程有序，中子散射或是其他的方式來研究其中的短程有序

### 結晶作用
* 玻璃的結晶作用(crystallization) 是可以控制的
    * 玻璃陶瓷(glass ceramics) 在非晶質玻璃中形成核(nucleating) 出超細晶體

### 吹展成形
* 徑向(吹)和縱向(拉)的應力，會解開某些糾結的聚合物鏈，造成應力誘發結晶(stress induced crystallization)，結晶的形成，則使得 PET 的強度增加
* 塑膠及無機玻璃相較之下，金屬和合金則易傾向於形成結晶材料，需要特別的技術才能進行快速極冷

### 金屬玻璃
* 如果要形成金屬玻璃(metallic glasses)，冷卻的速率要高於每秒攝氏 100 萬度，也就是快速凝固(rapid solidification)

## 晶格 基底 單位晶胞 晶體結構
> lattice basis unit cells and crystal structures
* 一般固體含有每立方公分 \\(10^{23}\\) 個數字等級的原子
* 晶格 基底 單位晶胞的觀念，依賴結晶學的原理

### 晶格
* 由晶格點(lattice points) 所形成的一個點集合
* 晶格點依週期的格式而排列，在晶格禮的每一個點周遭的環境都相同
* 一個純數學的概念，無限的範圍
* 一、二、三維的型態

### 基底 基元
* 一個或一個以上的原子，彼此之間以某種特定的方式座落著，每個晶格點相互對應，稱之基底(basic)或是基元(motif)
* 至少需包含一個原子，也可能包含多個原子，原子種類也可能一種以上

### 晶體結構
* 晶格加上基底，就是晶體結構(crtstal structure)
* 基底原子不一定在晶格點上
* 一維方向的原子排列只有一種
* 二維晶格中，晶格點的排列有五種
* 三維晶格中，晶格點的排列有 14 種，被稱為 Bravais 晶格(bravais lattices)

### 七大晶系
* 簡單立方
    * SC
* 面心立方
    * FCC
* 體心立方
    * BCC
![](https://i.imgur.com/iA09DZ3.jpg)
* 七大晶系(crystal system) 
    * 立方
    * 說明晶格點在單位晶胞中的排列回應
    * 正方晶系有簡單正方晶格與體心正方晶格兩種

### 單位晶胞
* 模擬結晶質固體且能夠完全表達原子在空間中的排列
* 晶體結構選擇一單位晶胞的目標是找出一個重複單位，只要複製平移該單位就可以建構出完整的晶體結構
* 加上一個與原子排列有相同對稱性的網路，習慣上只選擇最簡單的形式，方形網路

### 晶格參數與軸間夾角
> lattice parameters and interaxial angles
* 晶格參數是指單位晶胞的軸長或是大小，習慣上以 a, b, c 表示，兩軸間的夾角以 \\(\alpha, \beta, \gamma\\)
* 晶方晶系中，只需要其中一邊的邊長足以完整的描述此晶胞，也就是晶格參數 \\(a\\)，長度的單位是以奈米或是埃表示
    * \\(1 nm = 10^{-9}m = 10^{-7} cm = 10 Å\\)
    * \\(1 Å = 0.1 nm = 10^{-10} m = 10^{-8} cm\\)
* 每一個原點座標的原子，只有 \\(\cfrac{1}{4}\\) 屬於單位晶胞
* 在三維的單位晶胞中，每一角隅上的原子僅有 \\(\cfrac{1}{8}\\) 屬於單位晶胞
    * 原子座標的數量必須與單位晶胞中的原子數量相同

### 每個單位晶胞內的原子數
> number of atoms per unit cell
* 每一單位晶胞含有特定數量的晶格點，計算屬於每個單位晶胞的晶格點數目時，晶格點可能被一個以上的單位晶胞所共用
* 某一單位晶胞角隅處的晶格點，會被其他 7 個鄰近的單位晶胞所分享，總共 8 個晶胞
* 每個角隅只有 \\(\cfrac{1}{8}\\) 是屬於某特定晶胞的
    * \\((\cfrac{\cfrac{1}{8} \text{晶格點}}{\text{角隅}})(\cfrac{8 \text{角隅}}{\text{單位晶胞}}) = \cfrac{1 \text{晶格點}}{\text{單位晶胞}}\\)
* 每單位晶胞內的原子數目，是每晶格點的原子數目與每單位晶胞內晶格點數目的乘機
* 大部分金屬中，每個晶格點只有一個原子坐落其上

### 七大晶系的特徵
|    結構    |         軸          |                          軸間夾角                           |                                              單位晶胞體積                                               |
|:----------:|:-------------------:|:-----------------------------------------------------------:|:-------------------------------------------------------------------------------------------------------:|
|    立方    |   \\(a = b = c\\)   |                所有夾角等於 \\(90^{\circ}\\)                |                                                \\(a^3\\)                                                |
|    正方    |  \\(a = b \ne c\\)  |                所有夾角等於 \\(90^{\circ}\\)                |                                               \\(a^2c\\)                                                |
|    斜方    | \\(a \ne b \ne c\\) |                所有夾角等於 \\(90^{\circ}\\)                |                                                \\(abc\\)                                                |
|    六方    |  \\(a = b \ne c\\)  |   兩個夾角為 \\(90^{\circ}\\) 另一個為 \\(120^{\circ}\\)    |                                            \\(0.866 a^2 c\\)                                            |
| 菱方或三角 |   \\(a = b = c\\)   |          所有夾角相等，但都不等於 \\(90^{\circ}\\)          |                                \\(a^3\sqrt{1 - 3\cos^2 \alpha + 2 \cos^3 \alpha}\\)                                |
|    單斜    | \\(a \ne b \ne c\\) | 兩夾角為 \\(90^{\circ}\\) 另一個夾角不等於 \\(90^{\circ}\\) |                                           \\(abc\sin\beta\\)                                            |
|    三斜    | \\(a \ne b \ne c\\) |          所有夾角都不同，都不等於 \\(90^{\circ}\\)          | \\(abc\sqrt{1 - \cos^2 \alpha - \cos^2 \beta - \cos^2 \gamma + 2 \cos \alpha \cos \beta \cos \gamma}\\) |

### 原子半徑相對於晶格參數
> atomic radius versus lattice parameter
* 單位晶胞中，沿著原子連續接觸的方向，也就是緊密堆積方向(close packed directions)
* 在簡單的結構中，特別是每晶格點只有一個原子的結構，計算原子外觀尺寸和單位晶胞尺寸之間的關係

### 六方晶格與單位晶胞
> the hexagonal lattice and unit cell
* 六方晶格的圖像顯示出晶格隱藏的對稱性

### 配位數
> coordination number
* 配位數是只接觸到某特定原子的原數目，或是該特定原子的最鄰近原子數目
* 這是原子如何緊密有效的堆疊在一起的的一種指標
* 對於離子固體來說，陽離子(cations)的配位數定義為最靠近的陰離子(anions)數目
* 原子所具有的配位數與晶格的結構有關
    * SC 結構中每個原子的配位數是 6
    * BCC 結構中每個原子的配位數是 8
    * FCC 結構中每個原子的配位數是 12

### 堆積因子
> packing factor
* 原子所佔據的空間得分率稱為堆積因子或原子堆積分率(atomic packing fraction)
    * \\(\text{堆積因子} = \cfrac{(\cfrac{\text{原子數目}}{\text{單位晶胞}})(\text{單一原子的體積})}{\text{單位晶胞的體積}}\\)

### 計算堆積因子
#### FCC 單位的堆積因子
> 計算 FCC 單位的堆積因子
* FCC 晶胞中，每單位晶胞中有 4 個晶格點，如果每一個晶格點有一個原子，每單位晶胞也會有 4 個原子，一個原子的體積為 \\(\cfrac{4 \pi r^3}{3}\\)，單位晶胞體積為 \\(a^3\\)，\\(r\\) 為原子半徑，\\(a\\) 為晶格參數
    * \\(\text{堆積因子} = \cfrac{(\cfrac{\text{原子數目}}{\text{單位晶胞}})(\text{單一原子的體積})}{\text{單位晶胞的體積}}\\)
        \\(\text{堆積因子} = \cfrac{4(\cfrac{4 \pi r^3}{3})}{(4r / \sqrt{2})^3} = 0.74\\)
* FCC 單位晶胞中，0.74 的堆疊因子，是所有可能的堆疊方式中最有效率的
* BCC 晶胞為 0.68
* SC 晶胞為 0.52
* 只要假定所有原子都具有固定的半徑，堆積因子和半徑毫不相關，也被稱為克普勒推測(kepler's conjecture)
* FCC 排列方式，代表一種緊密堆積結構(close packed structure CP)，也就是說，以單一尺寸的原子而言，其堆積分率是所有可能方式最高的
* SC 與 BCC 結構則相對鬆散多

### 密度
> density
* 材料的理論密度總能夠利用晶體結構的性質來加以計算
    * \\(\text{密度} \rho = \cfrac{(\text{原子數目／晶胞})(原子質量)}{(單位晶胞體積)(亞佛加厥常數)}\\)

#### BCC 鐵的密度
> 求出 BCC 鐵密度，鐵的晶格參數為 0.2866 nm
* BCC 鐵的單位晶胞有 2 個原子
    * \\(單位晶胞體積 = (2.866 \times 10^{-8})^3 = 2.354 \times 10^{-23} cm^3\\)
        \\(\text{密度} \rho = \cfrac{(\text{原子數目／晶胞})(原子質量)}{(單位晶胞體積)(亞佛加厥常數)}\\)
        \\(\rho = \cfrac{(2 原子／晶胞)(55.847 原子／莫耳)}{(2.354 \times 10^{-23}cm^3／晶胞)(6.022 \times 10^{23})} = 7.879 g/cm^3\\)
        
### 六方緊密堆積結構
> the hexagonal close packed structure
* 其晶格是六方晶系，具有一個基底，基底包含兩個相同的原子
* 座標分別為 (0, 0, 0) 與 (2/3, 1/3, 1/2)，座標以單位晶胞軸長 a, b, c 的分率表示
* HCP 結構中每個晶胞有一個晶格點，這一個晶格點位於單位晶胞的角隅位置
* 每個晶格點則和兩個原子相對應，所以每單位晶胞有 2 個原子
* 在理想 HCP 結構的金屬中，a, c 軸有 c/a = \\(\sqrt{8/3}\\) = 1.633 的比值關係
* 因為混合鏈結的關係，大多數 HCP 金屬的 c/a 比值有些許偏差
* HCP 結構最具效率的堆積因子 0.74 以及配位數 12
* 離子鏈結材料的結構，可以看做是由陰離子的堆疊(立方或六方)所形成的，而陽離子則進入到陰離子堆疊後所留下的格隙位置或孔洞中

### 若干金屬在室溫下的晶體結構特徵
|       結構       |           a 相對於 r            | 晶胞內原子數目 | 配位數 | 堆積因子 | 實例 |
|:----------------:|:-------------------------------:|:--------------:|:------:|:--------:|:----:|
|   簡單立方 SC    |          \\(a = 2r\\)           |       1        |   6    |   0.52   |
|   體心立方 BCC   |     \\(a = 4r / \sqrt{3}\\)     |       2        |   8    |   0.68   | 
|   面心立方 FCC   |     \\(a = 4r / \sqrt{2}\\)     |       4        |   12   |   0.74   | 
| 六方緊密立方 HCP | \\(a = 2r\\), \\(c = 1.633 a\\) |       2        | 12Text |   0.74   | 

## 同素異形或同質多形轉變
> allotropic or polymorphic transformations
* 具有不只一種晶體結構的材料就稱之為同素異形或是同質多形

## 點缺陷
> point defects
* 晶體結構中，原子或離子完美排列的局部瓦解，就是點缺陷
* 影響到數個原子或離子的區域
* 由於原子或離子受熱獲得能量後的移動所導致，也可能是材料加工過程中所引入，雜質的導入或利用參雜(doping)產生
* 雜質(impurities)
    * 原材料或加工過程中已存在的元素或化合物
* 參雜劑(dopants)
    * 材料微觀結構特定位置上，刻意加入以之濃度的元素或化合物
* 一個點缺陷通常涉及一個原子或離子，或是一對原子或離子，有別於差排、晶界之類的延伸缺陷(extended defects)
* 結晶材料中，雖然缺陷僅發生於晶體內部一兩個位置上，但在遠離此缺陷之處，仍能夠感受到此缺陷的存在

### 空位
> vacancy
* 原子或離子在正常位置缺失後，產生空位，材料整體亂度(熵)會增加，使結晶質材料的熱力學穩定性增加
* 所有材料都具有點缺陷
![](https://i.imgur.com/coGb4Qr.jpg)
* \\(n_v = n \ exp(\cfrac{-Q_v}{RT})\\)
    * \\(n_v\\) 為每立方公尺的空位數
    * \\(n\\) 為每立方公尺的原子數
    * \\(Q_v\\) 為產生 1 莫耳空位所需的能量，單位為 cal/mol 或 joules/mol
    * \\(R\\) 為氣體常數，1.987 cal/mol．K 或 8.314 J/mol．K
    * \\(T\\) 為 kelvin 溫度(絕對溫度)

#### 溫度對空位濃度的效應
> 計算銅於室溫下(\\(25^{\circ}C\\))的空位濃度。對銅加熱，要到溫度為多少時，空位濃度才會是室溫下平衡空位濃度的 1000 倍以上？假設於銅材內製造 1 莫耳的空位需 83680 J
* FCC 銅的晶格參數為 0.36151 nm，每單位晶格有 4 個原子
    * \\(n = \cfrac{4 個原子／單位晶胞}{(3.6151 \times 10^{-10}m)^3} = 8.466 \times 10^{28} 個銅原子／m^3\\)
        室溫時，\\(T = 25 + 273 = 298 K\\)
        \\(n_v = n \ exp(\cfrac{-Q_v}{RT})\\)
        \\(n_v = 8.466 \times 10^{28} \ exp(\cfrac{-83680}{8.314 \times 298}) = 1.814 \times 10^{14} 空位／m^3\\)
        
### 格隙型缺陷
> interstitial defects
* 當額外的原子或離子，晶格結構中的非原子佔據位置時，稱為格隙型缺陷
* 格隙原子的導入是提升金屬材料強度的重要方法之一

### 置換型缺陷
> substitutional defects
* 當一個原子或離子被不同類型的原子或離子取代，稱為置換型缺陷，置換型原子或離子會佔據正常的晶格位置
* 置換型原子或離子的晶體結構內正常的原子相比尺寸可能比較大或小
    * 比較大的會使其周圍的原子間距變小
    * 比較小的會使其周圍的原子間距變大

## 其他點缺陷
> other point defects
* 當一個和正常晶格點原子想同的原子被擺在格隙位置時，產生了一個所謂的自身格隙原子(interstitialcy or self interstitial)，在具有較低堆積因子的晶體結構內，最有可能發現這類缺陷

### Frenkel 缺陷
> Frenkel defect
* 是一個空位 - 格隙對(vacancy-interstitial pair)
* 如果某個離子從正常晶格點跳開，躍入一格隙位置，並留下一空位，就會產生這樣的缺陷
* 出現在離子材料、金屬以及共價鏈結的材料中

### Schottky 缺陷
> Schottky defect
* 為離子材料所獨有，在許多陶瓷材料可以看到
* 空位出現在離子鏈結的材料中形成
* 為保持電中性，晶體內必定會依據化學計量數(stoichiometric number)，自正常晶格位置缺失陰離子以及陽離子
* 如果要在離子固體中導入點缺陷
    * 電荷平衡必須能維持，以使得整個晶體材料呈現電中性
    * 質量平衡也必須維持
    * 結晶學位置的數目必須守恆
* 使用 kroger-vink 記號撰寫缺陷化學方程式

## 差排
> dislocations
* 差排是完美晶體中所出現的線缺線
* 在材料凝固拾獲當材料受到永久變形時被導入晶體內
* 差排存在於所有材料中，但是在說明金屬材料中的形變及強化現象時才顯得有用
* 分為螺旋差排、刃差排、混合差排
### 螺旋差排
> screw dislocations
* 把完美晶體切開一半之後，再讓晶體言切面扭歪一個原子間劇，可以用來說明螺旋差排
* 如果在某一個結晶學平面上，繞著晶體被扭曲的軸線轉一圈
    * 如果沒有螺旋差排，迴路無法閉合
    * 為了完成迴路，並且能帶回到出發點所需要的距離與方向(一個向量)，稱之為伯格向量 b(Burgers vector b)，如果繼續繞著轉，會走出一條螺旋狀的路徑，就是螺旋差排
* 伯格向量平行於螺旋差排

### 刃差排
> edge dislocations
* 把完美晶體割開一半並將之撐開，再把切口處嵌入一層額外的原子半平面，可用以解釋刃差排
* 這片插入平面的下緣就代表了刃差排
* 如果繞著任差排而描繪出一個順時鐘的迴路
    * 如果是刃差排，會停在離出發點一個原子間距之外的點 y
    * 如果沒有刃差排，迴路無法閉合
* 完成迴路所需要補足的向量，稱之為伯格向量

### 混合差排
> mixed dislocations
* 同時具有刃差排以及螺旋差排的成分，並在兩者之間有一過度區
* 對於混合差排上的所有段落而言，伯格向量都維持相同

### 應力
* 當施加一外力並垂直物體的表面，就會產生一正向應力
* 當外力平行物體表面則產生一剪應力

### 差排的移動
> dislocation motion
* 有一包含差排線及伯格向量的平面，即所謂的滑移面(slip plane)
* 沿著伯格向量，把一夠大的剪應力獅加到含有差排的晶體上，藉此打斷位於滑移平面上的原子鏈結而使差排能夠藉著滑動的作用而移動
* 截斷的平面會略微平移，以便和原先的原已半平面產生鏈結
* 這個滑移的動作，導致差排朝著晶體側邊移動一個源ˊ子間距
* 如果此過程一直持續，差排將會穿過整個晶體，而晶體右側沿滑移方向(slip direction  平行於伯格向量)產生一臺階
    * 一滑移面與一滑移方向組合成滑移系統(slip system)
* 晶體上半部相對於下半部位移一個伯格向量，此時晶體發生永久塑性變形
* 金屬的塑性變形主要是差排傳播(propagation)的結果
* 漸進式的打斷或扭曲鏈結所需的能量，遠低於同時打斷滑移面上的所有鏈結所需的能量
* 透過差排傳播使晶體產生變形是較容易發生的過程

## 差排的重要性
> significance of dislocations
* 在金屬及合金中，差排具有重大意義，因為差排為塑性變形提供了一項機制，塑性變形是大量差排滑移所累積的結果
* 非晶質材料沒有週期性的離子排列，不含差排
* 滑移解釋為什麼金屬的強度遠低於由金屬鏈所預測出的質
* 滑移發生，橫跨介面的全部金屬鏈中，一次只要有極少比例的部分被打斷就可以了，因此用來使金屬發生變形所需要的力很小
* 金屬的實際強度比從金屬鏈所預期而來的強度小 \\(10^3\\) 到 \\(10^6\\) 倍
* 滑一位金屬帶來延性，如果沒有差排存在，鐵棒將會是脆性的
* 差排有助於金屬材料的強化
* 材料中可以發現大量的差排，常用差排密度(dislocation density)或單位體積內差排總長度捱表示差排存在的量，一般最軟的金屬，其差排密度多在 \\(10^6 cm/cm^3\\) 左右，然而材料經過變形後，差排密度可能高達 \\(10^{12} cm/cm^3\\)
* 差排影響材料的電子及光學性質

### 塑性變形
> plastic deformation
* 指的是不可逆的變形，或是造成變形的外力或應力被移除後所發生的形狀改變
* 施加的應力導致差排的移動，差排的移動導致永久變形

### 彈力應變
> elastic deformation
* 只當一力量或應力施加在材料上時，所出現暫時形狀變化
* 源自原子間鏈結的拉伸，沒有發生差排移動

## 晶體結構的影響
> influence of crtstal structure
### 臨界分解剪應力
> critical resolved shear stress
* 若金屬中的臨界分解剪應力非常高，則施加應力也必須足夠高使得 \\(\tau_r = \tau_{crss}\\)，較高的 \\(\tau_{crss}\\) 意味著要使金屬變形所需要的應力較高
* FCC 金屬中，臨界分解剪應力很低
* BCC 晶體結構不具緊密堆積平面，在滑移發生之前，必須超越一個較高的臨界分解剪應力
* 相較於 FCC，BCC 金屬大多具有較高強度及較低的延展性
* HCP 擁有緊密堆積的基面，預期有較低的臨界分解剪應力，事實上比 BCC 金屬為大或相等

### 滑移系統數目
> number of slip systems
* 如果各滑移系統中，至少有一組的取向會使 \\(\lambda\\) 角及 \\(\phi\\) 角接近 \\(45^{\circ}\\)，則在很低的施加應力下，\\(\tau_r\\) 就能等於 \\(\tau_{crss}\\) 
* 理想的 HCP 金屬只擁有一組平行的緊密堆積面，再配合三個緊密堆積方向，便構成了三個滑移系統
    * 在沒有明顯的滑移情況下，可能就會以脆性方式破壞
    * 在某些低 c/a 比值的 HCP 金屬中，或是 HCP 金屬添加適當的合金或溫度增高時，其他滑移系統會變得活躍，比原先預期的較為不脆
* FCC 金屬含有 4 個互不平行的 {111} 型緊密堆積面，且每個面上還有三個 <110> 的緊密堆積方向，因此具有 12 個滑移系統
    * 其中至少會有一個滑移系統的取向，有利於在低外力加應力下會發生滑移，使 FCC 金屬具有高延展性
* BCC 金屬具有多達 48 個接近緊密堆積的滑移系統，會有好幾個滑移系統的取向適合滑移發生，BCC 金屬具有延展性

### 交叉滑移
> cross slip
* 一螺旋差排在一個滑移面上移動並且遭遇到一個障礙物，因此移動遭受阻礙，差排會移動到第二個與其交叉並取向適當的滑移系統上來繼續滑移，稱為交叉滑移
* 許多 HCP 金屬中，因為滑移面是互相平行的，不會有交叉滑移發生，因此多晶的 HCP 金屬傾向脆性
* 如果 HCP 金屬添加合金或加熱，額外的滑移系統會比較活躍，改善了延展性
* FCC BCC 金屬中，交叉滑移都可能發生
* 交叉滑移有助於維持金屬中的延展性

## 面缺陷
> surface defects
* 將材料分隔成數個區域的邊界或面，各個區域內具有相同的晶體結構但取向不同

### 材料表面
> material surface
* 材料外部的面積，相當於晶體在該處突然中止的表面
* 在表面上的每一個原子都不再有如同內部原子該有的配位數，且原子鏈結也被破壞，外表面有粗糙且含有微小的凹口(notches)，使其較材料本體有較大的活性
* 奈米結構材料中，表面原子或離子數目相對於內部本體的原子或離子數目比值非常高，這些材料每單位質量中具有很大的表面積
* 石油精煉以及其他許多技術領域中，利用高表面積的觸媒來強化化學反應的動力學

### 晶界
> grain boundaries
* 許多工程陶瓷以及金屬材料的微觀結構中，包含很多晶粒
* 晶粒是材料的一部分，晶粒內部原子的排列幾乎相同
* 對每一個相鄰的晶粒而言，原子排列的取向或晶體結構是不相同的
* 晶界是把個別晶粒分隔開的表面，也是原子沒有依正確間距置放的窄小區域
* 晶界的某一些地方，原子靠得太近，造成壓縮區
* 其他地方又分得太開，形成拉伸區
* 控制晶粒尺寸的大小，是控制材料性質的方法之一，把晶粒尺寸縮小後，可以增加晶粒的數目，也增加了晶界面積
* 任何差排在遇到晶界被擋下來前，只能移動一段很短的距離，金屬材料的強度會增加

### Hall-Petch 方程式
> Hall-Petch equation
* 把晶粒尺寸和降服強度(yield strength)聯繫起來
    * \\(\sigma_y = \sigma_0 + Kd^{-1/2}\\)
        * \\(\sigma_y\\) 是降服強度
        * \\(d\\) 是平均晶粒直徑
        * \\(\sigma_0\\) 及 \\(K\\) 是金屬的常數
* 金屬材料的降服強度，是為了引發塑性(永久)變形所需要的最小應力
* Hall-petch 方程式對於具有非常大或超細晶粒的材料不適用

### 雙晶界
> twin boundaries
* 雙晶界是一個平面，跨越此平面，晶體結構會有一個特殊的鏡像取向錯誤
* 沿著雙晶界而作用的剪應力，使得原子偏離其原來的位置，便能夠產生雙晶
* 雙晶界會干擾滑移的過程，引此可以增加金屬的強度
* 雙晶也會在陶瓷材料中發生
* 面缺陷對滑移過程阻礙的效力，可以利用表面能來判定
* 具有高能量的晶界，在阻擋差排時，比疊差話雙晶界更為有效

## 缺陷的重要性
> importance of defects
### 藉由滑移過程的控制對機械性質所造成的影響
> effect on mechanical properties via control of the slip process
* 晶體中的任何缺陷，都會升高缺陷所在位置附近的內能
* 靠近缺陷的地方，原子不是被擠得太過接近(壓縮)，就是分得太開(拉伸)，所以局部的能量增加
* 材料的缺陷如差排、點缺陷、晶界等等，提供了差排移動的阻力與阻礙差排移動導致金屬強化的機制
* 藉由控制缺陷的數量以及型態，可以控制金屬材料的強度

### 應變硬化
> strain hardening
* 如果把材料加以扭曲或變形，差排的密度會增加
* 利用變形增加強度的機制稱為應變硬化
* 把金屬材料加熱到相當高的溫度，並停留一段長時間之後，差排密度大量降低，這種熱處理的方法就是退火(annealing)，可以讓金屬材料具有延展性
* 控制差排密度是控制金屬合金強度及延展性的一項重要方法

### 固溶強化
> solid solution strengthening
* 任一種點缺陷都會破壞完整的晶體結構
* 添加元素或化合物中的原子或離子，和主體材料的晶體完全溶於一體時，形成了固溶體
* 刻意加入置換型或格隙型原子，將導致故溶強化

### 晶粒尺寸強化
> grain size strengthening
* 晶界等之類的面缺陷會干擾結晶材料中原子排列
* 藉由應加晶粒的數目或是縮小晶粒尺寸，可以達成金屬材料中的晶粒尺寸強化

## 擴散機制
> mechanisms for diffusion
* 含有空位的材料中，原子鏸由一晶格位置移動或跳躍至另一晶格位置，稱為自擴散(self diffusion)
* 放射性示蹤物(radioactive tracer)可以用來偵測自擴散

### 交互擴散
> interdiffusion
* 材料內部會產生不同原子的擴散
* 不同原子彼此在相反方向擴散就稱之為交互擴散
* 原子擴散的重要機制有兩種
    * 空間擴散
    * 格隙擴散
![](https://i.imgur.com/a4EhS30.jpg)

### 空位擴散
> vacancy diffusion
* 來自擴散與涉及置換原子的擴散中，原子離開其晶格位置而填入的鄰近的空位(同時在原來晶格位置上形成新的空位)
* 擴散繼續發生，可獲得相對流動的原子與空位，稱為空位擴散
* 空位的數量隨著溫度提高增加，可以求出自擴散與置換原子擴散的程度

### 格隙擴散
> interstitial diffusion
* 小尺寸的格隙原子或離子存在於結晶構造中，可以由格隙移動到另一格隙
* 不需要空位

## 擴散速率(Fick's 第一定律)
> rate of diffusion (fick's first law)
* 擴散速率可以利用擴散通量 \\(J\\)(flux) 量度
* \\(J\\) 的定義為單位時間內，通過單位面積平面的原子數
* fick's first law 可以說明原子的境擴散通量
    * \\(J = -D \cfrac{dc}{dx} = \cfrac{c_A - c_B}{x_A - x_B}\\)
        * \\(J\\) 擴散通量
        * \\(D\\) 擴散率(diffusivity)或是擴散係數(diffusion coefficient)
        * \\(dc/dx\\) 濃度梯度(concentration gradient)

### 濃度梯度
> concentration gradient
* 濃度梯度表示材料成分隨距離而變化的情形
* 產生濃度梯度
    * 兩種成分不同的材料接觸
    * 氣體或液體與固體接觸
    * 製成導致材料內部產生不平衡的結構
* 起始的擴散通量較高，隨著擴散的進行，濃度梯度漸漸降低

## 影響擴散的因素
> factors affecting diffusion
### 溫度與擴散係數
> temperature and the diffusion coefficient
* 擴散過程的動力學與溫度有非常密切的關係
    * \\(D = D_0 \ exp(\cfrac{-Q}{RT})\\)
        * \\(Q\\) 為所探討擴散物的活化能
        * \\(R\\) 為氣體常數
        * \\(T\\) 為絕對溫度
        * \\(D_0\\) 為指數向前的常數

## 成分的分布曲線(Fick's 第二定律)
> composition profile (fick's second law)
* fick's second law 描述原子擴散的動力學，或稱非穩態擴散(non steady state)
    * \\(\cfrac{c_s - c_x}{c_s - c_0} = erf(\cfrac{x}{2 \sqrt{Dt}})\\)
        * \\(c_s\\) 為擴散原子在材料表面的固定濃度
        * \\(c_0\\) 為材料中握散原子的起始均勻濃度
        * \\(c_x\\) 為在表面下方 x 距離處，時間 t 時擴散原子的濃度

#### 矽元件的製造
> 在 \\(1100^{\circ}C\\) 時，磷在矽中的擴散係數為 \\(D = 6.5 \times 10^{-17} m^2/s\\)
> 假設可以使表面產生 \\(10^{29} 原子/m^3\\) 的濃度，時間為 1 小時
> 求出磷濃度為 \\(10^{24} 原子/m^3\\) 的深度
* 假設可以用 fick's second law 
    * \\(\cfrac{c_s - c_x}{c_s - c_0} = erf(\cfrac{x}{2 \sqrt{Dt}})\\)
        \\(\cfrac{c_s - c_x}{c_s - c_0} = \cfrac{10^{26} - 10^{24}}{10^{26} - 0} = 0.99\\)
        \\(erf[\cfrac{x}{2 \sqrt{(6.5 \times 10^{-13})(3600)}}]\\)
        \\(erf(\cfrac{x}{9.67 \times 10^{-5}})\\)
        \\(erf(z) = 0.99\\)
        \\(z = 1.82\\)
        \\(1.82 = \cfrac{x}{9.67 \times 10^{-5}}\\)
        \\(x = 1.76 \times 10^{-4} cm\\)
  
## 擴散與材料製成
> diffusion and materials processing
### 燒結
> sintering
* 部分陶瓷金屬材料因為熔點太高無法鑄造
* 許多耐高溫材料的製程是由小顆粒固結(consolidation) 成一固體塊，成為有用的形狀
* 燒結是經由高溫處理，慢慢降低顆粒間孔隙的體積，使晶粒結合在一起
* 製造陶瓷零件與粉末冶金(powdermetallurgy) 常用步驟
